Repository: wjl27/Lab5_Calcs

File: Avg_Base_EDS.csv
"","El","Wt.Prct","Sx_bar","N"
"1","Ni",66.369,1.0397729762334,20
"2","Al",7.518,0.271408218469212,20
"3","Co",7.963,0.19331063085097,20
"4","Cr",7.4685,0.132937015161316,20

File: Avg_Interdiffusion_Zone_EDS.csv
"","El","Wt.Prct","Sx_bar","N"
"1","C",6.03888888888889,0.90828661109874,9
"2","Co",5.77666666666667,0.111608985554774,12
"3","Ni",35.195,0.625146649461815,12
"4","Pt",16.3016666666667,0.396356193749047,12
"5","Al",10.7058333333333,0.276294359754815,12
"6","Cr",6.53083333333333,0.097315936074938,12
"7","Ta",11.3866666666667,1.02424276044463,12
"8","W",7.66,0.283107753337841,9

File: Avg_Thermal_Coating_EDS.csv
"","El","Wt.Prct","Sx_bar","N"
"1","C",17.29875,1.20589983814696,8
"2","O",26.5325,0.601782323008672,8
"3","Zr",52.49875,0.851205945996619,8
"4","Y",3.93166666666667,0.156916467516248,6
